Repository: psu-epl/psu-epl.github.com

# PSU Electronics Prototyping Lab (EPL)
[psu-epl.github.io](http://psu-epl.github.io)  
This repo holds the sources for the EPL website and documentation.

## How to Update the Main Page
Edit `index.md` to change the wording on the front page.

## How to Edit the Documentation
[See the style guide](https://psu-epl.github.io/doc/contributing).

## Machine Status
Is something broken? Report it! Just edit `_data/machines.yml` and where it
says `up: true` change it to `up: false`, or vise versa. Commit the change
and that's it! The front page will always reflect the status in this file.

File: doc/Material-database.md
---
title: Material Database
author: 
date: 

---

***

# Acrylic (Plexiglass, PMMA)

**Method**: Samples of clear acrylic placed in the center of the cut bed and the laser was focused to the surface of the material. Half inch squares were cut out of the material using different combinations of laser power and speed, and the setting shown below were determined by the cutout with the least about of damage done to the remaining material. Kerfs were measured by using digital calipers.

Thickness mm (in) |       Laser Settings      | Kerf mm
 ---------------- | ------------------------- | -------
    1.587 (1/16") |  Power: 40%  Speed: 100%  | 0.09
    3.175 (1/8")  |  Power: 50%  Speed: 75%   | 0.07
    4.76 (3/16")  |  Not Available Yet        | 0.15
    6.35 (1/4")   |  Power: 40%  Speed: 25%   |
    12.7 (1/2")   |(2-Pass) Power: 40%  Speed: 20% | 0.15

#### Chart

The above experimental values were charted and found that cut power was roughly exponential with thickness.

![Acrylic cut power as a function of material thickness](images/EPL_acrylic_cut_power.png)

The fit curve is found to be:

![power = 168.216 e^(-0.3607 thickness)](images/acrylic_math_fit.png)

### Etching

100% Speed, 10% power for marklines?

### Partial Cuts

It is possible to cut channels by varying the laser power and focus. 80% power gives v-shaped channel about halfway through 1/8" acrylic when the laser is moved up a little bit from focused.

![40,60,80,80,60,40% power at two different focus depths](images/acrylicChannel.jpg)

Several channels were cut in 1/8" acrylic with 59mm, 60mm, and 61mm focus depth, and the approximate depths and widths were measured using calipers. I wouldn't trust these values too far.

Cut Speed | Cut Power | Depth (mm) | Width (mm) | Depth (mm) | Width (mm) | Depth (mm) | Width (mm)
 -------- | --------- | ---------- | ---------- | ---------- | ---------- | ---------- | ---------- 
          |           | 59mm       |            | 60mm       |            | 61mm       |
    80%   |    100%   |   2.26     |   0.50     |    1.73    |   0.44     |    1.82    |   0.62
   100%   |    100%   |   2.13     |   0.50     |    1.50    |   0.42     |    1.71    |   0.60
   100%   |     80%   |   2.05     |   0.50     |    1.25    |   0.42     |    1.51    |   0.60
   100%   |     60%   |   1.71     |   0.47     |    1.11    |   0.35     |    1.22    |   0.58
   100%   |     40%   |   1.47     |   0.45     |    0.70    |   0.33     |    0.92    |   0.56
   100%   |     20%   |   1.13     |   0.42     |    0.56    |   0.27     |    0.75    |   0.53

***
# Balsa wood

Thickness mm (in) | Cut speed (at 100% power)
------------------|--------------------------
     6.35 (1/4")  |  100%


# Bamboo Plywood

**Method**: Samples of bamboo plywood placed in the center of the cut bed and the laser was focused to roughly half their thickness using the 58 mm focus key. One inch cut lines were made at 100% current and 100% power with the speed reduced until a clean cut was made. Kerfs were estimated using the graduated loupe.

Thickness mm (in) | Cut Speed (at 100% power)
 ---------------- | -------------------------
     1.59 (1/16") |  80ish??%
     3.17 (1/8")  |  60%
     6.35 (1/4")  |  28%

#### Raster:

**Method**: Bamboo was placed on the bed and focused to the surface height. A series of 1/4 inch squares were cut at 500 dpi and varying powers/speeds. Gradients were also created for different dpis and halftoning methods.

![Bamboo laser raster guide](images/raster_key_bamboo.png)

***

# Kapton (polyimide flim)

**Method**: Sheet of kapton film was placed on bed and focused. A series of tests of various powers and speeds were performed. 

<table>
 <thead>
  <tr><th>Thickness [mil]</th><th>Raster Power</th><th>Raster Speed</th><th>Remarks</th></tr>
 </thead>
 <tbody>
  <tr><td>2</td><td>50%</td><td>40%</td><td>Slightly narrow in X axis. A little too big. Set B/W set point to 005 for smaller cut, still measured at about 1 mil too large in the X and 3 to 4 mils too large in the Y</td></tr>
<tr><td>5</td><td>75%</td><td>25%</td><td>Still a little too big. Set B/W set point to 005</td></tr>
 </tbody>
</table>

**Notes:** can mark, but not cut at 50% speed and ~25% power.

#### Calibration

The kapton is considered next to its source file.

![Cut kapton next to source for calibration](images/calibratded_polyimide.png)


***

# Gravoply Laser

Gravoply Laser is a 2-layer bonded acrylic, with a top layer that is etched away to reveal the bottom layer. This is useful for signage, machine UI panels, labels and a variety of other applications.

Product Details: http://www.gravograph.com/english/engraving-products/gravoply_laser.php

Can be purchased online here: http://www.gravostore.com/


### Etching 1.3mm Gravoply Laser

 - Raster Mode
 - 80% Speed
 - 25% -- 35% "Power" (current)
 - 500 DPI

### Cutting 1.3mm Gravoply Laser

 - Vector Mode
 - 80% speed
 - 50% "Power" (current)
 - 100% "Vector Current" (PWM)

![Etched Black-on-White Gravoply Laser](images/gravoply_laser1.jpg)
![Etched Black-on-White Gravoply Laser](images/gravoply_laser2.jpg)

***

# Parchment Paper (used for solder paste stencils)
#### Raster:
Cut Speed | Cut Power | Vector current | Kerf mm |   Half Kerf
--------- | --------- | -------------- | ------- | --------------
 80-100%  |    15%    |      28%       |   0.25  | 0.125mm (5mil)

***

# Marker Paper (user for solder paste stencils)

 - Vector Mode
 - 40% speed
 - 10% power
 - 1 pass
 - 20% vector current

***

# Magazine Paper Solder Mask (3.5mil heavy advertising page)

 Pad size shrink 0.22mm

 - Vector Mode
 - 20% speed
 - 15% power
 - 1 pass
 - 21% vector current

***

# Paper Stencil Mask

Prepare circuit board with solder mask. Use rubber cement to glue down a piece of plain office paper. 

Run laser at

 - **Raster Mode**
 - 1000 DPI
 - 35% Power
 - 80% Speed

Then paint through the holes. Let dry then lift off paper.


***

# Paper

## 40 lb Card Stock

 - 1% "Power" (current)
 - 100% "Vector current" (PWM)
 - 70% Speed

## 1/8 inch Corrugated Cardboard

 - 35% "Power" (current)
 - 100% "Vector current" (PWM)
 - 80% Speed

***

 - office paper
 - chipboard
 - kapton
  - 5 mil
 - plywood

File: doc/Mojo-3D-Printer-SOP.md
# Mojo 3D Printer Standard Operating Procedures
## Preparing model to print
1.	Open the “Mojo Print Wizard”
 1.	Start->All Programs->Mojo->Print Wizard
2.	Select part in pop-up file explorer
3.	Verify STL units matches expected
4.	Verify part is the correct size, and adjust scale if necessary
 1.	Check dimensions displayed above the “Orient Part” button
 2.	Make sure the size of the part in the 3D view looks correct relative to the print bed
5.	Orient part as desired.
6.	Select desired support structure
 1.	Default of “Sparse” is typically sufficient?

## Printing
1.	Hit “Print” in the Print Wizard
 1.	Print Wizard will prepare the job by slicing the parts into layers, generating support structure, and computing the tool path that will guide the print heads.
 2.	Print Wizard will display a summary of the model and support material used and the estimated print time.
 3.	Record the model and support material used to determine the cost of the print job.  (Compute the cost as $X * ModelMaterialInCubicInches + $Y * SupportMaterialInCubicInches)
 4.	Note: Your job is not printing yet!  It has only been queued up.
2.	 Open the “Mojo Control Panel”
 1.	Start-> All Programs->Mojo->Mojo Control Panel
3.	If your part is not displayed, and the printer is not currently printing another job, click the “Select part” button and select your part.
4.	Verify there is enough model and support material left to complete your job
 1.	The model and support material bar graphs should be green
5.      Select the appropriate build raft
  1.    If your part will fit inside a 1 inch cube then there is a reusable Kapton build raft that may be used.  However there may be some warping around the bottom edge of your part.
  2.    Any parts that are larger than a 1 inch cube must use the standard non-reusable build raft.
6.	Load build raft into printer
  1.	Align clips on bottom of raft with holes in metal build platform and push into printer until the raft clicks into place
  2.	Raft front edge should be flush with metal build platform
6.	Click the “Print” button in the Mojo Control Panel

## Cleaning
1.	All prints will use some amount of support material.  Depending on the design, it may be easy enough to manually separate the support from the model, otherwise it's best to use the bath.
1.	If your parts are small, install the white plate into the bottom to keep the parts from getting sucked down into the stirrer. (Normally this would be done before adding water and the cleaning tablet.  How should we do this since we are not replacing the bath water with each cleaning cycle?)
1.	Push the button on the top of the Wavewash support removal bath.  An LED in the button should illuminate, the magnetic stirrer should activate, and the bath will begin to heat up.  It's best to start the process before adding your part to allow the bath to heat up.
1.	Depending on your design and how thick the support material has been built up, it may take a few hours to completely dissolve the support material.  The wavewash will run for an 8 hour cycle and automatically stop.
1.	Stop the Wavewash (if it hasn't automatically stopped yet) to stop the vortex created by the stirrer from sucking your parts down to the bottom.
1.	Use the tongs to remove your parts and visually verify the support material has all been removed.  If not, then put your parts back in and start the Wavewash again.
1.	Place your parts in the rinse bucket, and rinse them off thoroughly with tap water in the bathroom sink.

## Maintenance

### Print and support material replacement
1. TBD (It's pretty simple though!)

### Wavewash bath replacement
1.	Dump out the old bath water in the bathroom sink.  The solution is supposedly safe enough to do this.
2.	Rinse out the carafe and refill with water.
3.	Install the carafe back onto the Wavewash.
4.	Start the Wavewash to heat the bath up.
5.	Add a cleaning tablet
6.	Wait for tablet to dissolve before adding parts



## Tips

### Model preparation

#### Printing orientation -- Considerations for how to orient your model on the print bed:
 1.	Optimize orientation to reduce required support material
 2.	Optimize orientation for strength
   1.	X-Y axis (parallel to the print bed) strength will be higher than Z-axis strength.  This is because the Z-axis strength depends on the adhesion between separate layers.
   2.	The z-axis adhesion of the ABS-Plus material has been significantly better than achieved from hobby-grade printers, and better from professional printers using standard ABS 
 3.	Optimize orientation to fit parts on bed, if printing multiple copies or multiple parts
  1.	Note:  Adding a 2nd copy by opening the same part again will allow different orientations, which may allow for better bed space utilization
  2.	It is not possible to nest parts – parts are automatically fitted based on a rectangular bounding box
  3.	It is not possible to stack parts – all parts are automatically positioned on the bed surface

#### Printing procedure -- what to expect
 1.	Printer will spend a few minutes preparing to print:
  1.	Heats up the build chamber
  2.	Cleans model material print head
  3.	Raises build platform to print heads
  4.	Touches the build raft in multiple places to calibrate height
  5.	Cleans model material print head again
 2.	Printer begins printing
  1.	Lays down 5 layers of model material to stick parts to the build raft
  2.	Cleans support material print head
  3.	Lays down 4 layers of support material to allow for easy separation of part from build raft
  4.	Prints part using model material and support material, while cleaning the heads periodically

File: doc/Ultimaker-2-SOP.md
[Link to Ultimaker 2 user manual]( https://ultimaker.com/en/resources/16955-changing-filament)

# About the Ultimaker 2
The Ultimaker 2 3D printer is for printing solid 3D models from digital files. It has a print bed size of 22.3 cm × 22.3 cm × 20.5 cm. It prints only in PLA (Polyactic Acid) filament. 

# Your STL file
You will need to have your part in .stl  (Stereolithographic) format. Most CAD programs such as Solidworks can export in this format. It is preferable that the part is designed in metric and more specifically millimeters (mm), as Cura is unable to scale between inches and millimeters. 
Some CAD programs offer to export in mm scale even when the part is designed in inches, but this sometimes doesn’t work and the part will appear extremely small on the print bed. To eliminate headaches, design your part in millimeters. 

## Using Cura
Cura (2.7.0) is the software you will use to slice your 3D model(s) into layers and export them as toolpaths. 

## Arranging your part
- Open up Cura. 
- Import your part into Cura using File>Open File
- You can also drag and drop the files into Cura using the file explorer. 
![](https://github.com/psu-epl/psu-epl.github.com/blob/master/images/U2/Cura1.PNG)
- You will need to make sure your part is oriented correctly. Here, the part has overhangs. Since the part will be built from the bottom up, overhangs will make your part anywhere between difficult and impossible to print. Overhangs are depicted in red. 
![](https://github.com/psu-epl/psu-epl.github.com/blob/master/images/U2/Cura2.PNG)
- You can change the part’s orientation by using the toolbox on the left. 
![](https://github.com/psu-epl/psu-epl.github.com/blob/master/images/U2/RotateTool.PNG)
- Grab the hoop handles and rotate it so that a) the part is completely flat with the print bed, and b) overhangs are minimal. Red is the X axis, green is the Y axis, blue is the Z axis. 
![](https://github.com/psu-epl/psu-epl.github.com/blob/master/images/U2/Rotate%20Handles.PNG)
- Once you have the part properly oriented, you can change things such as scale and position using the additional tools on the left. You can also mirror the part, in case you want to flip it over the x, y, or z axis.  
Right-clicking on the part yields additional dialogs. You can multiply the part so that you can print more than one, or arrange multiple parts, so that they cluster in the center in the most efficient way. You can also clear the print bed or change the type of filament used in the extruder (the Ultimaker 2 has only one extruder, but the Ultimaker 3 has two extruders). 
![](https://github.com/psu-epl/psu-epl.github.com/blob/master/images/U2/Ulti2SOP%20dropdown.png)
# Print Settings

## Recommended mode

Once all your parts are arranged on the bed and you are ready to print, head over to the toolbar on the right for your print settings. “Recommended” mode is a simpler view which allows you to control only infill percentage, support placement, and whether or not to include a raft for better build plate adhesion. 

![](https://github.com/psu-epl/psu-epl.github.com/blob/master/images/U2/Quality%20Toolbar.PNG)

To change the print quality, select the dropdown on the top of the toolbar. This fills in all the other settings automatically. Notice how in this image the print it is set to “Low Quality.” 

## Custom Mode
![](https://github.com/psu-epl/psu-epl.github.com/blob/master/images/U2/AdvancedQualityToolbar.PNG)
## Infill Density

You can adjust your infill settings using the dialog box. More infill produces a stronger part, but uses more filament and takes more time. Less infill will print faster but the part will be weaker.

## Supports

Supports are done through a menu on the right side of the interface. For the Ultimaker 2, you merely have to check the box and you will have access to the following settings: 
![](https://github.com/psu-epl/psu-epl.github.com/blob/master/images/U2/Ulti2SOP%20support.png)

The Ultimaker 2 has only one extruder, so the support material will be the same material as your part. 

- _Support Placement_: Choose where you want to place your supports. Choose “Touching Buildplate” if you only want to generate support material from the build plate. Choose “Everywhere” if you want to generate support material anywhere there is an overhang, even if that overhang is over your part.  
- _Support Overhang Angle_: The minimal angle from the build plate at which supports will be generated. Decreasing this number will generate more supports, because more angles will be considered overhangs. 
Support Density: This is the infill density for supports. Just like infill density for your part, increasing it will make your support stronger but the print will take longer and will use more filament. 
- _Support Horizontal Expansion_: This setting will make your support larger. If the overhanging portion of your part is very small, you may want to increase this setting to make sure it has support. 

## Preparing the Print
Click “Prepare” in the bottom-right corner of the menu.

![](https://github.com/psu-epl/psu-epl.github.com/blob/master/images/U2/Ulti2SOP%20Prepare.png)

**Finally,** when you are ready to go, plug in the SD card reader into your computer.

File: doc/a406-sop.md
---
title: A406 SOP
author:
date:

---

[Link to A406 Users Manual](http://www.accuratecnc.com/PhCNC_download_files/PhCNC%20User's%20Manual%20EN.pdf)

[A406 Tool Settings](https://github.com/psu-epl/psu-epl.github.com/wiki/A406-Tool-Settings)

[Debugging](https://github.com/psu-epl/psu-epl.github.com/wiki/A406-Debugging)

# About the A406

The A406 claims to be able to do:

- 6/6 mils using the 60 degree "V-tip" (routing bit, or "universal cutting tools" in LPKF land).
- 8/8 mils using the 90 degree v-tip.

Why should you use the A406 over the LPKF? If you need more manual control over the process, if you're a little bit more of a power PCB person, then according to our experience, you should get better results from the A406. The LPKF software is more user friendly (for some definition of friendly), but the system is still remarkably flaky given how much we paid for it.

# Using the A406

The A406 does not have a safety cover. Its steppers are very strong. Before turning on the machine or performing any operation, make sure the table area is clear of obstacles. Resist the temptation to place anything besides the pcb blank on the work area of the machine. Most importantly, **keep your hands away from the working area whenever the head is moving!**

1. Turn on the machine. The power switch is located just above the power cord entry on the left rear of the machine.
1. Start the PhCNC software There are two 'views', CAM and CNC. Toggle between them by clicking on the "CNC" button on the top of screen. 
1. The Emergency Stop button will be lit because the machine has not been homed. This is true whenever the software is started or after a user-initiated emergency stop. Click the emergency stop button. A dialog will appear. Choose 'Yes' to home the machine.

## Import Your CAD files

1. Go to the CAM view by clicking the "CNC" button.
1. Import your artwork by selecting File -> Import Gerber & Drill (GV) or clicking on the "Import" button (the left top button).

![](https://github.com/psu-epl/psu-epl.github.com/blob/master/images/a406/ImportMenu.png)

1. Use the 'Select' button on the upper left to navigate to your Gerber/Excellon file directory. You should see a list of files in the left column.
1. Files on the left must be 'mapped' for the import process. You will need three or four files depending on if your board is one or two layers:
   - Top copper 
   - Bottom copper (if applicable)
   - Outline
   - Drills
1. Mapping is done by selecting a filename on the left, then checking the appropriate box on the right.
   - The Gerber interpreter is automatic. 
   - Excellon data is trickier. When you select your drill file, you will have the option of 'Top' or 'Bottom'. This means you can drill holes from the top or bottom layer. Always choose 'Top', because PhCNC's natural processing order does the top of the board first, and if holes are drilled on the first side processed, they can be used as fiducials to align the second side. If you are lucky, the default decimal places and zero suppression settings will 'just work'. The software will draw the drill holes as yellow dots on your artwork. Look carefully and see if the holes seem to be in the right places. If they aren't, you'll need to double-click on the drill layer in the upper right pane and edit the settings. 
   - Don't forget to import an outline (mechanical) layer to define the cutout boundary.
1. Once all your layers have been mapped, click the 'Import' button on the upper right.

![](https://github.com/psu-epl/psu-epl.github.com/blob/master/images/a406/AssignLayers.png)

## Setting the insulation width

- Set the "Insulate" setting to your board trace/space setting. E.g., if your board is 8/8, choose 8 mils.  The "Insulate"
   - If you get warnings in the lower left status bar (look out for dark pink button), keep going down 0.1 or 0.2 mils until you don't have any warnings.

![](https://github.com/psu-epl/psu-epl.github.com/blob/master/images/a406/InsulSetting.png)   

   - If you must play with the tools [consult the oracle](https://github.com/psu-epl/psu-epl.github.com/wiki/A406-Tool-Settings) for current best settings before continuing.

## Assign Project Tools

- Click on "Project Tools". 
   - The text in the button should be red because your tools aren't assigned. Blue text means you're good to go.

![](https://github.com/psu-epl/psu-epl.github.com/blob/master/images/a406/ProjToolsAlert.png)

- Any tool that doesn't have a blue "TH" button to its left will need to be assigned a tool.

![](https://github.com/psu-epl/psu-epl.github.com/blob/master/images/a406/ProjToolsMenu.png)

- Double click on that tool and select the tool from the dialog that appears. Only relevant tools will appear in that dialog (in other words, only isolation tools for isolation tools, etc).

![](https://github.com/psu-epl/psu-epl.github.com/blob/master/images/a406/ToolTable.png)


- Generally use v60 V-Tip for 6/6 boards and v90 for 8/8 boards.
- When you click on the first of your drill tools, a new selection dialog will pop up because... because.
   - Click on "Apply default router tool" in order to use the 0.8 mm router bit for larger holes.
   - Double click on the button to the left of any drill that still needs to be assigned and assign that drill a drill.
   - Sometimes you choose a drill that has a different diameter than what you want. That's fine, you can even have multiple sizes in your file just use one drill.

## Position artwork on blank

- Click on "CNC" to go to CNC mode.

![](https://github.com/psu-epl/psu-epl.github.com/blob/master/images/a406/CNCATC.png)

- Click on the "Camera follows mouse" button.

![](https://github.com/psu-epl/psu-epl.github.com/blob/master/images/a406/CameraFollowMouse.png)

- You are now controlling the machine by camera location.

![](https://github.com/psu-epl/psu-epl.github.com/blob/master/images/a406/CameraFollowMouseClarify.png)

- Hold down the "left Control" key and right-click the mouse on the CAM view to move the camera to the upper left hand corner of where you want your artwork.  You can sight in exactly where you want you start cutting by using the translucent centering sheet.
- Make sure the foot around the tool is solidly on the PCB material, and not on tape, or overhanging the board, or whatnot.
   - You can use the +/- arrow buttons in the upper left hand corner to move the head in small steps.

![](https://github.com/psu-epl/psu-epl.github.com/blob/master/images/a406/StepSizeJog.png)

- Right click and choose "Add Thumbtack at Camera Position".

![](https://github.com/psu-epl/psu-epl.github.com/blob/master/images/a406/CameraThumbtack.png)

- Click on "CNC" to back to CAM view.
- Choose the "Select/move/clone" button (looks like a cursor arrow)

![](https://github.com/psu-epl/psu-epl.github.com/blob/master/images/a406/SelectMenu.png)

- Select your artwork by click and dragging a selection box around it.

![](https://github.com/psu-epl/psu-epl.github.com/blob/master/images/a406/SelectMove.png)

- Left click and hold to drag your board to the thumbtack, which in this view looks like a small yellow cross.

- Add your breakout tabs.
   - Hover over the outline of your board where you want the tabs
   - Hit Ctrl-T. You should see a red "X" and broken line in your outline.
   - It is easiest to remove your board if you only use two breakout tabs opposite each other.
   - Alternatively you can right click and select 

![](https://github.com/psu-epl/psu-epl.github.com/blob/master/images/a406/BreakoutTab.png)

- Click on "CNC" to go to CNC mode.
- Click on the "Spindle follows mouse" button.

![](https://github.com/psu-epl/psu-epl.github.com/blob/master/images/a406/SpindleFollowsMouse.png)

- You are now controlling the machine spindle position.

![](https://github.com/psu-epl/psu-epl.github.com/blob/master/images/a406/SpindleFollowsMouseClarify.png)

- Hold down the "left Control" key and right-click the mouse on the CAM view to move the head to the lower right hand corner of your artwork. This will make sure that you don't go off your material when you're routing the opposite corner. In other words, make sure your artwork actually fits.

## Check cut depth

- Click on the "Camera follows mouse" button.
- "Left Control + right mouse click" move an area outside of your artwork on an unused part of the PCB material.
- Zoom into the camera area.
- In the camera area, right click and choose "Tool test at camera position".

![](https://github.com/psu-epl/psu-epl.github.com/blob/master/images/a406/ToolTestMenu.png)

- Click OK at the suggested penetration depth (2.4 mils).

![](https://github.com/psu-epl/psu-epl.github.com/blob/master/images/a406/ToolPenetrationDepth.png)

- Hit Control-Space to focus the camera.
- Make sure it's around 7-9 mils.
   - Click on the "0.001" button in the movement area in the upper left part of the screen.
   - Move the red cross hairs to one edge of the calibration mark. Then count the number of times you need to move the camera using the arrow buttons in order to measure the width of the cut.
- If it's not a good penetration depth, then continue doing calibration cuts at different depths until you find a good one. The calibration mark should be very clean, no smeared coppers and no "bright outlines" around the edge of the copper (which is actually burs). You should be able to run your fingers over it and feel nothing at all - if you feel a bump, that's a burr, which is bad. You should probably increase your depth and/or change your bit.
- Once you find a good depth, then:
   - Click on "ATC Control Panel" button

![](https://github.com/psu-epl/psu-epl.github.com/blob/master/images/a406/CNCATC.png)

   - In the bottom section, in the Project Tools list, enter in the depth you found in the insulate tool's "Depth" column entry box.

![](https://github.com/psu-epl/psu-epl.github.com/blob/master/images/a406/ATCControl.png)

## Go!

- Zoom out to see your artwork.
- In the "Program" drop down list in the upper right corner of the screen, choose "Entire Top".
   - "*" entries in this list are groups of phases.
- Choose "RUN(GO)"

![](https://github.com/psu-epl/psu-epl.github.com/blob/master/images/a406/RunGo.png)

## Flip the board

- Hit "Park" to get the head out of the way.

![](https://github.com/psu-epl/psu-epl.github.com/blob/master/images/a406/Park.png)

- Remove your PCB.
- Flip your board over. Doesn't actually matter how you flip it, but we recommend flipping the edge that is towards you away from you.
- IMPORTANT: deburr the the new surface. All of the drills will have little burrs that will cause the bottom layer to not route correctly. Use a razor blade, and gently sand it when you're done.

## Register your flipped board

- Choose two holes on your board to be fiducials. It's good if they're medium sized - not larger than like a few millimeters. Small holes are OK, probably, too. You want the holes to be in the opposite corners of the board, to make the registration as accurate as possible. One note: you can't have the fiducials be too close to the tool holder, because the head can't move that far towards the front of the machine.
- Put the acetate circly thingy with the arrows ("Hole Finder Tool") on top of your first fiducial hole you chose.
- Choose "Entire (Bottom)*" from the "Program:" drop down in the upper right hand corner.
- Click "camera follows mouse" button and then right click in the workspace area and choose "Fiducial Registration Mode" from the drop-down menu.

![](https://github.com/psu-epl/psu-epl.github.com/blob/master/images/a406/FiducialRegMenu.png)

- Move head to the first fiducial hole by clicking "Camera follows mouse" button and control-right click.
- Focus the video using control-space bar.
- Zoom into your fiducial hole following the arrows.
- Now, zoom EXACTLY into the center of the hole using the red target circles. Use the "movement" arrow buttons in the upper left to get it exactly centered - "1 step" is the finest resolution you can get.
- Right click in the CNC window and choose "Fiducial Registration Mode"
- Go find the hole in your artwork that corresponds to this hole. Zoom WAY into the hole, center the mouse cursor right in the center of the cross hair in the hole, and right click and choose "Move to Camera Position (Fiducial 1)". 
- Now the yellow cross hair of the hole should be exactly in the center of the camera target circles.

![](https://github.com/psu-epl/psu-epl.github.com/blob/master/images/a406/FiducialCamPos1.png)

- Put the hole finder tool over your second fiducial point.
- Use ctrl-right click to center the camera over the hole. Ctrl-space to focus.
- Center the camera EXACTLY over the second fiducial hole, using the movement arrows at the "1 step" resolution.
- Find the hole in your artwork, and zoom in on that hole.
- Put the mouse cursor in the exact middle of the yellow hole marker, right click, and choose "Rotate to camera position (fiducial 2)".

![](https://github.com/psu-epl/psu-epl.github.com/blob/master/images/a406/FiducialCamPos2.png)

- Now all of the yellow hole markers in your artwork should line up with the actual holes on your board.
- You can go back and forth between holes at this point to optimize the fit, but don't go nuts here.
- That's it, your registered.
- At this point, we recommend doing another tool depth test just to make sure everything is OK (see above)
- Choose "RUN(GO)" and it'll do the bottom of your board.

![](https://github.com/psu-epl/psu-epl.github.com/blob/master/images/a406/RunGoBot.png)
